Repository: LEMUR-DIMEC/KUKA_EXTRUDER

# KUKA_EXTRUDER
El funcionamiento del brazo robótico KUKA KR6/2 con el módulo de extrusión se sustenta en los siguientes códigos

* Control del giro del tornillo: [stepper-motor.ino](stepper-motor.ino)
* Slicer: Contornos [main_contornos.py](main_contornos.py) y probetas planas [main_probetas.py](main_probetas.py)
* Visualizadores: [visualizadores.py](visualizadores.py)

Además se cuenta con una guía para la operación del sistema brazo - extrusora [Manual_operacion_KUKA_y_extrusora](Manual-operacion-KUKA-y-extrusora.pdf)

## Librerías necesarias

* numpy
* trimesh

## Control del giro
Actualmente el control de las RPM del tornillo se realiza de manera manual actualizando el código del Arduino Uno. A continuación se muestra un extracto del código [stepper-motor.ino](stepper-motor.ino) donde se realizan los cambios de RPM (*long RPM*) y tiempo de retracción (*long retractionTime*)

```
long retractionTime = 600; // Time of retraction
int STEP = 4; // Pulse pin
int DIR  = 5; // Direction pin
int ENA = 6; // Enable pin
int BUTTON = 2; // Button pin
long RPM = 800; 
long SPR = 400; // Steps per revolution
```

## Slicer

Aquí se encuentran los código encargados de generar la ruta según las geometría y parámetros operacionales deseados.

### Geometrías posibles
* Contornos de una línea
* Bloques

### Parámetros operacionales
* Velocidad de movimiento
* Altura de capa

> [!IMPORTANT]
> El código cuenta con un apartado para cambiar RPM y temperatura, pero actualmente tiene que hacerse de manera manual por la falta de comunicación entre el brazo, Arduino Uno y Termocupla.

### Código contornos 

Los códigos que permiten generar la ruta a través de un archivo STL y con los parámetros operacionales deseados se ven representados en el siguiente de diagrama:

#### [Main_contornos.py](main_contornos.py)
Aquí es donde se ingresan y configuran los parámetros operacionales y la geometría en la sección de código mostrada a continuación

```
stl = "Geometrías_contornos/cilindro.stl"
altura_capa = 2
z_offset = 2 #En caso de que la pieza no esté centrada en el origen, se puede usar un offset en Z para que la primera capa quede a la altura deseada.

SEAM_DELTA = 3.5          #Distancia mínima entre el último punto de un contorno y el primer punto del mismo contorno
                          # primer punto de la primera capa como referencia


def codigo_contornos(poses, vent=1, temp=200, vel=0.025, t_enf = 3, t_retracción = 0.8):
        filename = "cilindro" #Colocar el nombre que se quiera para el archivo KRL generado.
        filename_export = "Archivos_KRL/Contorno_KRL/" #Colocar la ruta donde se quiere guardar el archivo KRL generado.

```

* **stl** = "nombre del archivo stl"
* **altura de capa** = altura de capa deseada
* **z_offset** = En caso de que la pieza no esté centrada en el origen, se puede usar un offset en Z para que la primera capa quede a la altura deseada
* **SEAM_DELTA** = Distancia mínima entre el último punto de un contorno y el primer punto del mismo contorno para evitar superposición
* **vent** = se activa ventilación 0 -> No y 1 -> Sí
* **temp**= valor de temperatura marcado en la termocupla
* **vel** = velocidad de movimiento del brazo en m/s
* **t_enf** = tiempo de espera antes de comenzar la ejecución de instrucciones de la siguiente capa
* **t_retracción** = tiempo entre que se da la indicación de giro del tornillo y desde que comienza el movimiento del brazo
* **filename** = nombre del archivo con las instrucciones para el brazo
* **filename_export** = Dirección de la carpeta donde se van a guardar los archivos

> [!NOTE]
> longitud [mm], temperatura [°C], tiempo [s], velocidad [m/s]

> [!IMPORTANT]
> Como se nombró anteriormente no existe comunicación directa entre el brazo y los equipos de regulación de temperatura y ventilación.

Al final de este código se puede encontrar estas dos funciones para activar los visualizadores

```

# Visualizar capas
visualize_layers_3d(all_layers, layers_z)

# Generar todas las rutas de herramienta
toolpaths = generate_all_toolpaths(all_layers)

#Quitar # si se quiere ver la progresión de posiciones en un archivo HTML

# visualize_positions_progressive(positions, output_file="posiciones_progresivas.html", delay=50)
```

* **visualize_layers_3d():** visualiza capas y los puntos del STL original
* **visualize_positions_progressive():** muestra un timelapse de como se va realizando la impresión

#### [slicer.py](slicer.py)

El código encargado dividir el stl según la altura de capa definida, generar los puntos dentro de una misma capa y definir el orden de estos durante el proceso de impresión. A continuación se muestran los criterios para definir la ruta 

* Vecino más cercano (_nearest_neighbor_order()): Para evitar salto entre puntos de una misma capa y se mantenga el orden del contorno
* Costura Fija (apply_fixed_seam()): Se mantiene un mismo punto inicial y final entre capas

File: Análisis probetas/resumen_probetas.csv
Probeta,Fuerza máxima (N),Área (mm²),Esfuerzo máximo (MPa),Deformación al esfuerzo máximo (%),Fuerza rotura (N),Esfuerzo a la rotura (MPa)
Probeta 1,1360.9947509765625,25.212999999999997,53.979881449116036,4.844314098358154,1351.31396484375,53.59592134389998
Probeta 2,1508.0140380859375,25.212999999999997,59.810972041642714,5.205325126647949,1490.6549072265625,59.12247282063073
Probeta 3,1420.5675048828125,25.212999999999997,56.3426607259276,5.0261712074279785,1413.046142578125,56.04434785936323
Probeta 4,1553.3804931640625,25.212999999999997,61.6102999708112,5.06181001663208,1510.6534423828125,59.915656303605786
Probeta 5,1509.9320068359375,25.212999999999997,59.88704266989004,5.247328281402588,1503.1851806640625,59.61944951668039
Probeta 6,1879.494140625,25.212999999999997,74.54464524749137,6.119507789611816,1879.494140625,74.54464524749137
Probeta 7,1420.0936279296875,25.212999999999997,56.32386578073564,5.1731462478637695,1412.850830078125,56.03660135954171
